Repository: sanjaykn8/SIH25

# Microplastic Detector — README

**Steps**

1. Pass water through a narrow ledge (preprocess if needed)
2. Shine controlled light (blue/UV or visible) on it
3. Read the light using small spectrometer + camera
4. Analyse: *plastic or not*

**Working**

1. Water enters ***dark chamber***
2. Filtering (membrane or cuvette)
3. Light is passed (controlled, repeatable illumination)
4. Stain or optical response is formed as a spectrum / image
5. **Spectrum is captured using *AS7265x*** and image is captured using **ESP32-S3** (camera)
6. **Wi‑Fi / Bluetooth** is used to stream data to a mobile app / backend

**Arrangement**

> A box painted full black inside (*dark chamber*)

> Water flow path is at centre

> Lighting is on one side (choose geometry: on‑axis or 90° scattering)

> **Multispectral sensor (AS7265x)** can be placed at opposite (for **on‑axis transmission**) or at **90°** (for scattering/size info) — *evaluate accuracy & feasibility*.

> Remaining space: wiring, battery, filters, mounting hardware

**Architecture**

1. **ML model** : *1D‑CNN (preferred)* or *Random Forest*

   * **Written in:** *TensorFlow*
   * **Converted to:** *TFLite*
   * **Reason:** TinyML for small, low‑power devices (on‑device inference or mobile inference)

2. **HW** :

   * **ESP32‑S3 (N16R8 recommended)** — Wi‑Fi, PSRAM for camera buffering and TinyML
   * **AS7265x** — 18‑channel multispectral sensor (410–940 nm) *(this project uses AS7265x only)*
   * **OV2640** camera (or camera on ESP32 devboard)
   * **A box** — dark enclosure for optics

3. **TechStack** :

   * **FIRMWARE:** C++ (ESP‑IDF / Arduino) on ESP32‑S3
   * **Backend:** Python (data store, heavier models, analytics)
   * **Frontend:** Dart / Flutter (mobile app for field use)
   * **DB:** Prototype — *Firebase* (easy, free tier); Production — *InfluxDB* (time series optimized)

**Problems**

1. **Camera:** low‑cost camera without magnification cannot reliably resolve **10–50 µm** — magnification or microscope objective required
2. **Nile Red staining:** useful for fluorescence screening but can cause false positives with organics
3. **Battery:** ensure safe, long runtime (BMS, fusing, regulators)
4. **Data:** field samples are noisy — collect diverse, real labeled data early
5. **Plastic class:** FTIR/Raman remains the gold standard for polymer confirmation (use for validation)

**Cost (approx.)**

* ESP32‑S3 : \~₹2,000
* AS7265x : \~₹9,000
* UV LED (365–405 nm) : \~₹1,000
* Battery Li‑ion (12 V, 5 Ah) : \~₹1,500

**=> Decent specs ≈ ₹17,000**

**Tips**

1. Always capture **dark frames** and **reference (blank water)** frames for every measurement to cancel ambient and lamp drift.
2. Use **band‑pass / long‑pass filters** if you run fluorescence (blocks excitation). Not required for reflectance workflow.
3. Use **short pulsed illumination** synced with capture to increase SNR and reduce heat.
4. Create a **controlled training dataset**: multiple polymer types, sizes, pigments, and aged/biofouled samples. Real‑world noise reduces model performance if not represented.
5. For ML labels, pair your multispectral + camera readings with FTIR/Raman validated labels whenever possible.

**To‑Do (feature list / roadmap)**

1. **Automatic Hardware Checking**

   * Install a flow sensor before the chamber to detect leaks/blockages.
   * Add a reference LED–photodiode pair to measure baseline light transmission.
   * ESP32 runs a self‑test loop (white patch → measure → compare thresholds). If persistent deviation, raise hardware error and send alert to app.

2. **Auto‑Cleaning with Ionized Water (optional advanced)**

   * Use a 3‑way solenoid valve to switch between sample and cleaning water.
   * Pump flushes chamber while a UV‑C LED sterilizes the flow path.
   * Record blank baseline after cleaning to reset measurements.

3. **Plastic Concentration Alert System**

   * Measure scattering + absorption features → feed to TinyML model to estimate concentration (ppm).
   * If threshold exceeded, ESP32 sends data to Firebase/InfluxDB → triggers push notification.
   * Mobile app displays real‑time concentration graphs, alerts, and histories.

**What I used (current hardware inventory)**

* **ESP32‑S3 N16R8 (DevKit)** — main MCU, camera, Wi‑Fi, PSRAM for buffering
* **OV2640** camera module (mounted or onboard)
* **1 W white LED** (visible; for reflectance/scattering testing)
* **Logic MOSFET** for LED PWM switching
* **16 GB microSD card** for local logging
* **Breadboard + jumper wires** for prototyping
* **Li‑ion batteries** + buck converter (12 V → 5 V / 3.3 V)
* **Soldering iron & glue gun** and basic tools
* *(Planned / later)* **AS7265x** — multispectral sensor (this build targets AS7265x specifically)

**Calibration & Data‑collection notes**

* **Calibration flow:** dark frame → white (PTFE) reference → sample capture. Save all three files with timestamps and metadata (location, sample volume, illumination, exposure).

File: code/DataSet/SLoPP-E.csv
Library ID,Library ID Shortform,Polymer,Colour,Morphology,Source,Laser (nm),Grating ,Slit (um),Filter (%),Hole size (nm),Acq. Time (s),Accumulation,Delay (s)
Polyethylene 1. Blue Sphere,PE 1,PE,Blue,Sphere,San Francisco Stormwater,532,1200,100,25,300,4,4,0
Polyethylene 10. Light Blue Film,PE 10,PE,Light Blue,Film,San Francisco Stormwater,532,1200,100,10,300,4,4,0
Polyethylene 11. Light Blue Film,PE 11,PE,Light Blue,Film,San Francisco Stormwater,532,1200,100,25,300,4,4,0
Polyethylene 12. Blue Fragment,PE 12,PE,Blue,Fragment,San Francisco Stormwater,532,1200,100,50,300,4,4,0
Polyethylene 13. Black Fragment,PE 13,PE,Black,Fragment,Lake Ontario Fish,532,1200,100,25,100,8,8,0
Polyethylene 14. Pink Fragment,PE 14,PE,Pink,Fragment,Lake Ontario Fish,532,1200,100,100,100,8,8,0
Polyethylene 15. Purple Sphere,PE 15,Oxidized PE,Purple,Sphere,Lake Ontario Fish,532,1200,100,50,100,8,8,0
Polyethylene 16. Clear Fragment,PE 16,PE,Clear,Fragment,San Francisco Stormwater,532,1200,100,50,300,4,4,0
Polyethylene 18. Green Fragment,PE 18,PE,Green,Fragment,San Francisco Stormwater,532,1200,100,100,300,4,4,0
Polyethylene 19. White Fragment,PE 19,PE,White,Fragment,San Francisco Stormwater,532,1200,100,100,300,4,4,0
Polyethylene 2. White Foam,PE 2,PE,White,Foam,San Francisco Surface Water,532,1200,100,100,100,10,10,0
Polyethylene 20. Blue Film,PE 20,PE,Blue,Film,San Francisco Stormwater,532,1200,100,25,100,4,4,0
Polyethylene 21. Blue Film,PE 21,PE,Blue,Film,San Francisco Stormwater,532,1200,100,100,100,4,4,0
Polyethylene 22. Blue Foam,PE 22,PE,Blue,Foam,San Francisco Surface Water,532,1200,100,100,100,4,4,0
Polyethylene 23. White Foam,PE 23,PE,White,Foam,San Francisco Surface Water,532,1200,100,100,300,4,4,0
Polyethylene 24. Brown Sphere,PE 24,PE,Brown,Sphere,San Francisco Surface Water,532,1200,100,100,300,4,4,0
Polyethylene 25. Yellow Sphere,PE 25,PE,Yellow,Sphere,San Francisco Surface Water,532,1200,100,100,300,10,10,0
Polyethylene 26. Orange Sphere,PE 26,PE,Orange,Sphere,San Francisco Surface Water,532,1200,100,25,300,10,10,0
Polyethylene 27. Blue Fragment,PE 27,PE,Blue,Fragment,San Francisco Surface Water,532,1200,100,50,300,5,10,0
Polyethylene 28. Clear Fragment,PE 28,PE,Clear,Fragment,San Francisco Surface Water,532,1200,100,100,300,5,10,0
Polyethylene 4. Blue Sphere,PE 4,PE,Blue,Sphere,San Francisco Stormwater,532,1200,100,25,300,4,4,0
Polyethylene 5. Grey Fragment,PE 5,PE,Grey,Fragment,San Francisco Surface Water,532,1200,100,10,300,4,4,0
Polyethylene 6. Light Blue Fragment,PE 6,PE,Light Blue,Fragment,San Francisco Stormwater,532,1200,100,100,300,4,4,0
Polyethylene 7. Blue Fragment,PE 7,PE,Blue,Fragment,San Francisco Stormwater,532,1200,100,10,300,8,8,0
Polyethylene 8. Light Blue Film,PE 8,PE,Light Blue,Film,San Francisco Stormwater,532,1200,100,50,300,4,4,0
Polyethylene 9. Light Blue Film,PE 9,PE,Light Blue,Film,San Francisco Stormwater,532,1200,100,50,300,4,4,0
Polypropylene 1. Light Blue Fragment,PP 1,PP,Light Blue,Fragment,San Francisco Stormwater,532,1200,100,25,300,4,10,0
Polypropylene 10. Brown Fiber,PP 10,PP,Brown,Fiber,Lake Ontario Fish,532,1200,100,50,300,8,8,0
Polypropylene 11. Light Blue Fragment,PP 11,PP,Light Blue,Fragment,San Francisco Stormwater,532,1200,100,25,300,4,4,30
Polypropylene 12. Green Fragment,PP 12,PP,Green,Fragment,San Francisco Stormwater,532,1200,100,50,300,4,4,0
Polypropylene 13. Pink Fiber,PP 13,PP,Pink,Fiber,San Francisco Stormwater,532,1200,100,50,300,4,4,0
Polypropylene 14. Green Fiber,PP 14,PP,Green,Fiber,San Francisco Stormwater,532,1200,100,10,300,4,4,0
Polypropylene 15. Green Fiber,PP 15,PP,Green,Fiber,San Francisco Stormwater,785,600,100,50,300,4,4,0
Polypropylene 16. White Fragment,PP 16,PP,White,Fragment,San Francisco Stormwater,532,1200,100,100,300,4,4,0
Polypropylene 17. Purple Fiber,PP 17,PP,Purple,Fiber,San Francisco Fish,532,1200,100,100,100,4,10,30
Polypropylene 18. Purple Foam,PP 18,PP,Purple,Foam,San Francisco Fish,785,600,100,100,300,10,10,0
Polypropylene 19. Blue Fiber,PP 19,PP,Blue,Fiber,San Francisco Surface Water,532,1200,100,100,500,4,4,0
Polypropylene 2. Light Blue Fragment,PP 2,PP,Light Blue,Fragment,San Francisco Stormwater,532,1200,100,100,300,4,4,0
Polypropylene 20. Orange Fragment,PP 20,PP,Orange,Fragment,San Francisco Surface Water,532,1200,100,100,300,4,4,30
Polypropylene 21. White Film,PP 21,PP,White,Film,San Francisco Surface Water,532,1200,100,100,300,4,4,0
Polypropylene 3. Red Fiber,PP 3,PP,Red,Fiber,San Francisco Stormwater,785,600,100,100,300,10,10,0
Polypropylene 4. Green Fragment,PP 4,PP,Green,Fragment,San Francisco Stormwater,532,1200,100,25,300,4,4,0
Polypropylene 5. Green Fiber,PP 5,PP,Green,Fiber,San Francisco Stormwater,785,600,100,100,300,4,10,0
Polypropylene 6. Clear Fragment,PP 6,PP,Clear,Fragment,San Francisco Stormwater,532,1200,100,100,300,4,4,0
Polypropylene 7. Green Fragment,PP 7,PP,Green,Fragment,San Francisco Stormwater,532,1200,100,10,300,4,4,0
Polypropylene 8. Yellow Fragment,PP 8,PP,Yellow,Fragment,Lake Ontario Fish,532,1200,100,50,300,2,8,0
Polypropylene 9. Blue Fiber,PP 9,PP,Blue,Fiber,Lake Ontario Fish,532,1200,100,100,300,8,8,0
Polyester 1. Clear Fiber,Polyester 1 ,Polyester,Clear,Fiber,San Francisco Stormwater,785,600,100,100,300,4,4,0
Polyester 10. Black Fiber,Polyester 10,Polyester,Black,Fiber,Lake Superior Fish,785,600,100,100,100,6,10,0
Polyester 11. Blue Fiber,Polyester 11,Polyester,Blue,Fiber,San Francisco Surface Water,532,1200,100,10,300,4,4,0
Polyester 2. Red Fiber,Polyester 2,Polyester,Red,Fiber,San Francisco Stormwater,785,600,100,100,300,4,4,0
Polyester 3. Dark Blue Fiber,Polyester 3,Polyester,Dark Blue,Fiber,San Francisco Stormwater,785,600,100,100,300,4,10,0
Polyester 4. Red Fiber,Polyester 4,Polyester,Red,Fiber,San Francisco Stormwater,785,600,100,100,300,4,4,0
Polyester 5. Clear Fiber,Polyester 5,Polyester,Clear,Fiber,San Francisco Stormwater,785,600,100,100,300,4,4,0
Polyester 6. Clear Fiber,Polyester 6,Polyester,Clear,Fiber,San Francisco Stormwater,532,1200,100,100,300,4,4,0
Polyester 7. Pink Fiber,Polyester 7,Polyester,Pink,Fiber,San Francisco Stormwater,785,600,100,100,300,4,4,0
Polyester 8. Red Fiber,Polyester 8,Polyester,Red,Fiber,San Francisco Stormwater,785,600,100,100,300,8,8,30
Polyester 9. Purple Fiber,Polyester 9,Polyester,Purple,Fiber,San Francisco Stormwater,785,600,100,100,300,10,10,0
Polyester 12. Red Fiber ,Polyester 12,Polyester,Red,Fiber,Illinois Natural History Survey (Fish),785,600,100,100,300,6,10,0
Polyethylene Terephthalate 1. Clear Fragment,PET 1,PET,Clear,Fragment,Lake Ontario Fish,532,1200,100,100,300,4,4,0
Polystyrene 1. Yellow Fragment,PS 1,PS,Yellow,Fragment,San Francisco Stormwater,532,1200,100,10,300,8,8,0
Polystyrene 2. Clear Sphere,PS 2,PS,Clear,Sphere,San Francisco Stormwater,532,1200,100,25,300,10,10,0
Polystyrene 3. Blue Fragment,PS 3,PS,Blue,Fragment,Lake Ontario Fish,532,1200,100,50,300,4,4,0
Polystyrene 4. White Film,PS 4,PS,White,Film,San Francisco Stormwater,532,1200,100,10,300,4,4,30
Polystyrene 5. Black Foam,PS 5,PS,Black,Foam,San Francisco Stormwater,532,1200,100,100,300,8,8,0
Polystyrene 6. Blue Fragment,PS 6,PS,Dark Blue,Fragment,San Francisco Fish,532,1200,100,10,300,4,4,0
Polystyrene 7. Green Foam,PS 7,PS,Green,Foam,San Francisco Surface Water,532,1200,100,100,500,8,8,0
Polystyrene 8. Blue Foam,PS 8,PS,Blue,Foam,San Francisco Surface Water,532,1200,100,50,500,4,4,0
Polystyrene 9. Blue Foam,PS 9,PS,Blue,Foam,San Francisco Surface Water,532,1200,100,100,300,4,4,0
Polyvinyl Chloride 2. Clear Fragment,PVC 2,PVC,Clear,Fragment,Lake Ontario Agriculture Watershed,532,1200,100,25,300,6,10,0
Polyvinyl Chloride 3. Blue Fragment,PVC 3,PVC,Blue,Fragment,San Francisco Surface Water,532,1200,100,25,300,5,10,0
Polyvinyl Chloride 4. Orange Foam,PVC 4,PVC,Orange,Foam,San Francisco Surface Water,532,1200,100,100,300,5,10,0
Acrylonitrile Butadiene Styrene 1. Clear Fragment,ABS 1,ABS,Clear,Fragment,San Francisco Stormwater,532,1200,100,50,300,4,4,0
Polymethyl Methacrylate 1. Clear Sphere,PMMA 1,PMMA,Clear,Sphere,San Francisco Fish,785,600,100,100,300,10,10,0
Polymethyl Methacrylate 2. Clear Sphere,PMMA 2,PMMA,Clear,Sphere,San Francisco Fish,532,1200,100,25,300,10,10,0
Polymethyl Methacrylate 3. Clear Fragment (Plexiglass),PMMA 3,PMMA,Clear,Fragment,San Francisco Stormwater,532,1200,100,100,300,8,8,0
Polyurethane 1. Black Fiber,PU 1,PU,Black,Fiber,Lake Ontario Fish,785,600,100,100,300,10,10,0
Polyurethane 2. Black Fiber,PU 2,PU,Black,Fiber,Lake Ontario Fish,785,600,100,100,300,10,10,0
Polyurethane 3. White Fiber,PU 3,PU,White,Fiber,Lake Ontario Stormwater,532,1200,100,50,100,8,8,0
Polyurethane 4. Pink Fragment,PU 4,PU,Pink,Fragment,San Francisco Surface Water,532,1200,100,1,300,10,10,0
Polyurethane 5. Brown Foam,PU 5,PU,Brown,Foam,San Francisco Surface Water,532,1200,100,10,100,4,4,30
Polyurethane 6. Yellow Foam,PU 6,PU,Yellow,Foam,San Francisco Surface Water,532,1200,50,10,500,5,10,0
Polyamide 1. Blue Fragment,PA 1,Polyamide Resin,Blue,Fragment,Lake Ontario Fish,532,1200,100,100,100,10,10,0
Polyamide 2. Pink Fiber,PA 2,Nylon,Pink,Fiber,Lake Ontario Stormwater,532,1200,100,50,100,8,10,0
Polyamide 3. Pink Fiber,PA 3,Nylon,Pink,Fiber,Lake Ontario Stormwater,785,600,100,100,300,10,10,0
Polyamide 4. Clear Fiber,PA 4,Nylon,Clear,Fiber,San Francisco Stormwater,532,1200,100,100,300,8,8,0
Polyamide 5. Clear Fiber,PA 5,Nylon,Clear,Fiber,San Francisco Stormwater,785,600,100,100,300,10,10,0
Polyamide 6. Clear Film,PA 6,Nylon,Clear,Film,San Francisco Surface Water,532,1200,100,100,100,5,10,0
Polyamide 7. Clear Fiber,PA 7,Nylon,Clear,Fiber,Illinois Natural History Survey (Fish),785,600,100,100,300,4,10,0
Dyed Cellulose 1. Red Fiber,Dyed Cellulose 1,Modal,Red,Fiber,San Francisco Stormwater,785,600,100,100,300,10,10,0
Dyed Cellulose 2. Pink Fiber,Dyed Cellulose 2,Cellulose,Pink,Fiber,San Francisco Stormwater,785,600,100,100,300,10,10,0
Dyed Cellulose 3. Green Fiber,Dyed Cellulose 3,Cellulose,Green,Fiber,San Francisco Fish,532,1200,100,25,100,8,8,0
Dyed Cellulose 4. Yellow Fiber,Dyed Cellulose 4,Cellulose,Yellow,Fiber,San Francisco Fish,532,1200,100,25,100,8,8,30
Dyed Cellulose 5. Red Fiber,Dyed Cellulose 5,Cellulose,Red,Fiber,San Francisco Fish,785,600,100,100,300,4,8,30
Cellulose Acetate 1. Clear Film,Cellulose Acetate 1,Cellulose acetate,Clear,Film,Lake Ontario Stormwater,532,1200,100,25,300,4,4,0
Cellulose Acetate 2. White Fragment,Cellulose Acetate 2,Cellulose acetate,White,Fragment,Chesepeake Bay Stormwater,785,600,100,100,300,8,8,0
Cellulose Acetate 3. Pink Fiber,Cellulose Acetate 3,Cellulose acetate,Pink,Fiber,San Francisco Stormwater,785,600,100,100,300,4,4,0
Rubber 1. White Fragment (Styrene-Isoprene),Rubber 1,Styrene/isoprene,White,Fragment,Chesepeake Bay Agriculture Watershed,532,1200,100,25,300,6,6,0
Rubber 3. Red Fiber (Styrene-Isoprene),Rubber 3,Styrene/isoprene copolymer,Red,Fiber,San Francisco Fish,785,600,50,100,300,10,10,0
Rubber 4. Red Fragment (Styrene-Isoprene),Rubber 4,Styrene/isoprene copolymer,Red,Fragment,San Francisco Fish,785,600,50,100,300,10,10,0
Rubber 5. Green Film (Tall Oil Rosin),Rubber 5,Tall Oil Rosin,Green,Film,San Francisco Surface Water,532,1200,100,25,300,5,10,0
Polycarbonate 1. Pink Fragment,PC 1,PC,Pink,Fragment,Lake Ontario Fish,532,1200,100,100,300,4,4,0
Polycarbonate 2. Clear Fragment,PC 2,PC,Clear,Fragment,Chesepeake Bay Stormwater,532,1200,100,100,300,4,8,0
Acrylic 1. Red Fiber (Polyacrylonitrile),Acrylic 1,Polyacrylonitrile,Red,Fiber  ,Calumet Park Sediment,785,600,100,100,300,4,4,0
Acrylic 2. Pink Fiber Bundle (Polyacrylonitrile),Acrylic 2,Polyacrylonitrile,Pink,Fiber Bundle,San Francisco Stormwater,785,600,100,100,300,4,4,0
Acrylic 3. Brown Fiber (Polyacrylonitrile),Acrylic 3,Polyacrylonitrile,Brown,Fiber,San Francisco Fish,785,600,100,100,300,10,10,0
Polyethylene Terephthalate-co-Polycarbonate 1. Red Fragment,PET-co-PC 1,PET:PC copolymer,Red,Fragment,San Francisco Stormwater,785,600,100,100,300,10,10,0
Polyethylene-co-Polypropylene 1. Grey Fragment,PE-co-PP 1,PE-co-PP,Grey,Fragment,San Francisco Stormwater,532,1200,100,25,300,4,10,0
Polyethylene-co-Polypropylene 2. Blue Fragment,PE-co-PP 2,PE-co-PP,Blue,Fragment,San Francisco Stormwater,532,1200,100,25,300,4,4,0
Polyethylene-co-Polypropylene 3. Blue Fragment,PE-co-PP 3,PE-co-PP,Blue,Fragment,San Francisco Stormwater,532,1200,100,25,300,6,6,0
Polysulfone 1. Blue Fragment,Polysulfone 1,Polysulfone,Blue,Fragment,Lake Ontario Fish,785,600,100,100,300,10,10,0
Polystyrene-co-Polyvinyl Chloride 1. Clear Film,PS-co-PVC 1,PS-PVC,Clear,Film,Lake Ontario Agriculture Watershed,532,1200,50,50,300,5,10,30
Polybutylene Terephthalate 1. Pink Fragment,PBT 1,PBT,Pink,Fragment,San Francisco Stormwater,532,1200,100,100,300,4,4,0
